Repository: aditis44/IL-Ionicity-Paper

Purpose: Code used for building ML models to predict the ionicity & molar ionic conductivity of ionic liquids & analyzing results

Overall Approach:
- Develop ML models for predicting the molar conductivity & ionicity of ionic liquids, using data from the NIST ILThermo database
    - Train linear (L1 regularization),and XGBoost models, tune hyperparameters, track results using Weights & Biases (https://wandb.ai/site/)
    - Train models using input features: RDKit descriptors, sigma profile-based descriptors, and RDKit + sigma profile-based descriptors
- Analysis:
    - Compare the model performance & feature importance ranking across: ML method (linear, XGBoost), input features to the model (RDKit descriptors, sigma profile-based descriptors)

Files/Folders:
- base directory: 
    - createPlotsML.py - code used to create parity plots, calculate model performance for each model/set of results
    - ionic_liquid_SMILES_functions.py - code used to manipulate/obtain information from ionic liquid SMILES strings or cation/anion SMILES strings
    - train_models.py - code used to train models to predict ionicity or molar conductivity, and tune hyperparameters
    - feature_importance_analysis.py - code used for feature importance analysis
    - ref_train_models_cv.sh - example job submission script for 5-fold cross-validation using S_i input descriptors
    - ref_train_eval_optimal_models.sh - example job submission script for training models w/optimal hyperparameters & obtaining feature importance rankings using S_i input descriptors
- sigma_profile_calculations folder: code & reference job submission scripts used for calculating sigma profiles using openCOSMO-RS & ORCA
- ILThermo_Preprocessed_Data: csv files with preprocessed dataset used for training models & dataset analysis (includes for each IL the compound name, SMILES strings, T,P, viscosity, density, ionic conductivity, estimated ionic radii and ionicity along with different input descriptors - RDKit, sigma profiles, etc.)
    - in ILThermo_Preprocessed_Data/ILThermo_Preprocessed_Data_Splits folder, there are 3 main types of csv files  
        - x: corresponds to x data/features that are used as input to the model (ex: RDKit descriptors, sigma profile-based descriptors)
        - y: corresponds to the y data/labels that are used when training & evaluating the model (i.e. molar ionic conductivity or ionicity)
        - dataset_info: corresponds to any additional information for the ILs that is not in the x or y csv files
- Figures folder: code/files needed to create figures in paper main text

Python package versions:
- numpy              1.26.4
- rdkit              2024.3.5
- scikit-learn       1.5.2
- xgboost            2.1.3
- shap               0.48.0
- wandb              0.20.1
- pandas             2.2.2
- matplotlib         3.9.0
- seaborn            0.13.2
- PubChemPy          1.0.4
- mordred            1.2.0

For sigma profile calculations, ORCA 6.0.0 was used along with the openCOSMO-RS conformer pipeline (https://github.com/TUHH-TVT/openCOSMO-RS_conformer_pipeline)

General References: (additional references specific to parts of the code are provided where they were used)
Papers on ML in materials science/chemistry, best practices, etc
    - Wang, A. Y. T., Murdock, R. J., Kauwe, S. K., Oliynyk, A. O., Gurlo, A., Brgoch, J., ... & Sparks, T. D. (2020). Machine learning for materials scientists: an introductory guide toward best practices. Chemistry of Materials, 32(12), 4954-4965.
        - GitHub Repository associated with this paper: https://github.com/anthony-wang/BestPractices
    - Packwood, D., Nguyen, L. T. H., Cesana, P., Zhang, G., Staykov, A., Fukumoto, Y., & Nguyen, D. H. (2022). Machine learning in materials chemistry: An invitation. Machine Learning with Applications, 8, 100265.

NIST ILThermo dataset: https://www.nist.gov/mml/acmd/trc/ionic-liquids-database
    - Kazakov, A.; Magee, J.W.; Chirico, R.D.; Paulechka, E.; Diky, V.; Muzny, C.D.; Kroenlein, K.; Frenkel, M. "NIST Standard Reference Database 147: NIST Ionic Liquids Database - (ILThermo)", Version 2.0, National Institute of Standards and Technology, Gaithersburg MD, 20899, http://ilthermo.boulder.nist.gov.
    - Dong, Q.; Muzny, C.D.; Kazakov, A.; Diky, V.; Magee, J.W.; Widegren, J.A.; Chirico, R.D.; Marsh, K.N.; Frenkel, M., "ILThermo: A Free-Access Web Database for Thermodynamic Properties of Ionic Liquids." J. Chem. Eng. Data, 2007, 52(4), 1151-1159, doi: 10.1021/je700171f.

ILThermoPy Python package used to analyze & interface w/the ILThermo database:
    - https://github.com/IvanChernyshov/ILThermoPy
    - https://ilthermopy.readthedocs.io/en/latest/

openCOSMO-RS
    - Müller, S., Nevolianis, T., Garcia-Ratés, M., Riplinger, C., Leonhard, K., & Smirnova, I. (2025). Predicting solvation free energies for neutral molecules in any solvent with openCOSMO-RS. Fluid Phase Equilibria, 589, 114250.
    - https://github.com/TUHH-TVT/openCOSMO-RS_conformer_pipeline

File: ILThermo_Preprocessed_Data/ILThermo_Preprocessed_Data_Splits/dataset_info_train_GroupShuffleSplit_onlyIonicitiesBelow10.csv (part 1 of 19)
,Compound,SMILES,Electrical Conductivity (S/m),Electrical Conductivity Error (S/m),Viscosity (Pa*s),Viscosity Error (Pa*s),Density (kg/m^3),Density Error (kg/m^3),Cation SMILES,Anion SMILES,Cation radii using Mordred McGowan volume,Anion radii using Mordred McGowan volume,Cation radii using RDKit DCLV van der Waals volume,Anion radii using RDKit DCLV van der Waals volume,Cation radii using RDKit computeMolVolume,Anion radii using RDKit computeMolVolume,Cation radii using RDKit DCLV van der Waals volume & surface area,Anion radii using RDKit DCLV van der Waals volume & surface area,Cation Family,Longest Alkyl Chain
16,1-ethyl-3-methylimidazolium tetrafluoroborate,CC[n+]1ccn(C)c1.F[B-](F)(F)F,0.896,0.02,0.0574,0.0025,1304.1,8.9,CC[n+]1ccn(C)c1,F[B-](F)(F)F,2.860572743594244e-10,2.0087091434413743e-10,3.0481829983369876e-10,2.2411969130681608e-10,3.0445928070101825e-10,2.3258676027345982e-10,2.4945874057015983e-10,1.8328808690519599e-10,imidazolium,2
17,1-ethyl-3-methylimidazolium tetrafluoroborate,CC[n+]1ccn(C)c1.F[B-](F)(F)F,1.305,0.056,0.0449,0.0005,1296.0,4.0,CC[n+]1ccn(C)c1,F[B-](F)(F)F,2.860572743594244e-10,2.0087091434413743e-10,3.0475401959991856e-10,2.2373289283834903e-10,3.0395020803907967e-10,2.3270438280806027e-10,2.4927577733310613e-10,1.8318656548191343e-10,imidazolium,2
18,1-ethyl-3-methylimidazolium tetrafluoroborate,CC[n+]1ccn(C)c1.F[B-](F)(F)F,1.57,0.01,0.036,0.001,1279.9,1.5,CC[n+]1ccn(C)c1,F[B-](F)(F)F,2.860572743594244e-10,2.0087091434413743e-10,3.0478730238873456e-10,2.2400495251486287e-10,3.0419119802045736e-10,2.3263382356091856e-10,2.493569087940845e-10,1.8333342769103743e-10,imidazolium,2
19,1-ethyl-3-methylimidazolium tetrafluoroborate,CC[n+]1ccn(C)c1.F[B-](F)(F)F,3.56,0.07,0.0129,0.0001,1252.6,0.8,CC[n+]1ccn(C)c1,F[B-](F)(F)F,2.860572743594244e-10,2.0087091434413743e-10,3.0467173571939145e-10,2.2372341231383319e-10,3.040053251530633e-10,2.3249257651735347e-10,2.494567245823797e-10,1.8333241841235862e-10,imidazolium,2
20,1-ethyl-3-methylimidazolium tetrafluoroborate,CC[n+]1ccn(C)c1.F[B-](F)(F)F,1.0962,0.0088,0.05865,0.00053,1291.2,1.1,CC[n+]1ccn(C)c1,F[B-](F)(F)F,2.860572743594244e-10,2.0087091434413743e-10,3.0470535266375e-10,2.2396903618558507e-10,3.0403287621696127e-10,2.330330949148105e-10,2.49473320635014e-10,1.8317763512325567e-10,imidazolium,2
21,1-ethyl-3-methylimidazolium tetrafluoroborate,CC[n+]1ccn(C)c1.F[B-](F)(F)F,1.31,0.01,0.03884,0.00036,1279.2,0.5,CC[n+]1ccn(C)c1,F[B-](F)(F)F,2.860572743594244e-10,2.0087091434413743e-10,3.0474388598657326e-10,2.2377256081324947e-10,3.0395020803907967e-10,2.3315026764921435e-10,2.4955521223316217e-10,1.833987943358745e-10,imidazolium,2
22,1-ethyl-3-methylimidazolium tetrafluoroborate,CC[n+]1ccn(C)c1.F[B-](F)(F)F,1.74,0.02,0.02722,0.00025,1272.6,0.5,CC[n+]1ccn(C)c1,F[B-](F)(F)F,2.860572743594244e-10,2.0087091434413743e-10,3.0480215124695987e-10,2.237282550469682e-10,3.0404664987662727e-10,2.3266910853393967e-10,2.4933941186970353e-10,1.8321222588996043e-10,imidazolium,2
23,1-ethyl-3-methylimidazolium tetrafluoroborate,CC[n+]1ccn(C)c1.F[B-](F)(F)F,2.77,0.03,0.01997,0.00018,1268.1,1.1,CC[n+]1ccn(C)c1,F[B-](F)(F)F,2.860572743594244e-10,2.0087091434413743e-10,3.046840798110955e-10,2.23716377886171e-10,3.0407419345280565e-10,2.3262205952430887e-10,2.4931638987211816e-10,1.8349909296786776e-10,imidazolium,2
24,1-ethyl-3-methylimidazolium tetrafluoroborate,CC[n+]1ccn(C)c1.F[B-](F)(F)F,3.51,0.04,0.01521,0.00014,1260.6,1.1,CC[n+]1ccn(C)c1,F[B-](F)(F)F,2.860572743594244e-10,2.0087091434413743e-10,3.047597465038494e-10,2.2388341985705744e-10,3.039433169941867e-10,2.3286885486197267e-10,2.496207801912737e-10,1.8342963150260327e-10,imidazolium,2
25,1-ethyl-3-methylimidazolium tetrafluoroborate,CC[n+]1ccn(C)c1.F[B-](F)(F)F,4.34,0.04,0.01194,0.00011,1253.3,1.1,CC[n+]1ccn(C)c1,F[B-](F)(F)F,2.860572743594244e-10,2.0087091434413743e-10,3.049000426965017e-10,2.2353190621210087e-10,3.0442493750703687e-10,2.329979201074966e-10,2.4942302129288703e-10,1.83371800128568e-10,imidazolium,2
26,1-ethyl-3-methylimidazolium tetrafluoroborate,CC[n+]1ccn(C)c1.F[B-](F)(F)F,5.23,0.05,0.009611,8.9e-05,1246.1,1.1,CC[n+]1ccn(C)c1,F[B-](F)(F)F,2.860572743594244e-10,2.0087091434413743e-10,3.0478866811701377e-10,2.2407487543273182e-10,3.043149871814437e-10,2.3270438280806027e-10,2.4941151292583717e-10,1.8342463908018678e-10,imidazolium,2
27,1-ethyl-3-methylimidazolium tetrafluoroborate,CC[n+]1ccn(C)c1.F[B-](F)(F)F,6.2,0.06,0.007908,7.3e-05,1239.0,1.1,CC[n+]1ccn(C)c1,F[B-](F)(F)F,2.860572743594244e-10,2.0087091434413743e-10,3.0471928320777747e-10,2.23770617099622e-10,3.041292656404585e-10,2.3236294912256152e-10,2.4943289920101594e-10,1.8350636936828083e-10,imidazolium,2
28,1-ethyl-3-methylimidazolium tetrafluoroborate,CC[n+]1ccn(C)c1.F[B-](F)(F)F,0.7168,0.0057,0.0952,0.0011,1299.1,1.1,CC[n+]1ccn(C)c1,F[B-](F)(F)F,2.860572743594244e-10,2.0087091434413743e-10,3.047930015829601e-10,2.2394517463029959e-10,3.040053251530633e-10,2.3259852788088047e-10,2.4946770273621127e-10,1.833260454060285e-10,imidazolium,2
29,1-ethyl-3-methylimidazolium tetrafluoroborate,CC[n+]1ccn(C)c1.F[B-](F)(F)F,1.54,0.02,0.03231,0.0003,1276.9,0.5,CC[n+]1ccn(C)c1,F[B-](F)(F)F,2.860572743594244e-10,2.0087091434413743e-10,3.0471326057196724e-10,2.2390708329419176e-10,3.0404664987662727e-10,2.3264558640785987e-10,2.493748664436162e-10,1.834335398350344e-10,imidazolium,2
30,1-ethyl-3-methylimidazolium tetrafluoroborate,CC[n+]1ccn(C)c1.F[B-](F)(F)F,1.99,0.02,0.02319,0.00021,1271.9,1.1,CC[n+]1ccn(C)c1,F[B-](F)(F)F,2.860572743594244e-10,2.0087091434413743e-10,3.0468274048183915e-10,2.2377573754551007e-10,3.040604222884812e-10,2.3273964639138656e-10,2.498034955575361e-10,1.8328806944481584e-10,imidazolium,2
31,1-ethyl-3-methylimidazolium tetrafluoroborate,CC[n+]1ccn(C)c1.F[B-](F)(F)F,2.55,0.02,0.01735,0.00016,1264.4,1.1,CC[n+]1ccn(C)c1,F[B-](F)(F)F,2.860572743594244e-10,2.0087091434413743e-10,3.0477283511902223e-10,2.2396618985822144e-10,3.0404664987662727e-10,2.330682591065189e-10,2.495529662641009e-10,1.8324632745458279e-10,imidazolium,2
32,1-ethyl-3-methylimidazolium tetrafluoroborate,CC[n+]1ccn(C)c1.F[B-](F)(F)F,2.95,0.02,0.01342,0.00012,1257.0,1.1,CC[n+]1ccn(C)c1,F[B-](F)(F)F,2.860572743594244e-10,2.0087091434413743e-10,3.0466901721543825e-10,2.2401001650312606e-10,3.0444554435320445e-10,2.3302137115894646e-10,2.496089425843569e-10,1.8338752810057536e-10,imidazolium,2
33,1-ethyl-3-methylimidazolium tetrafluoroborate,CC[n+]1ccn(C)c1.F[B-](F)(F)F,3.65,0.03,0.010682,9.8e-05,1249.7,1.1,CC[n+]1ccn(C)c1,F[B-](F)(F)F,2.860572743594244e-10,2.0087091434413743e-10,3.0465356647983727e-10,2.2379748426004947e-10,3.0407419345280565e-10,2.327278930509772e-10,2.4926969369152233e-10,1.831734318309843e-10,imidazolium,2
34,1-ethyl-3-methylimidazolium tetrafluoroborate,CC[n+]1ccn(C)c1.F[B-](F)(F)F,4.35,0.03,0.008695,8e-05,1242.6,1.1,CC[n+]1ccn(C)c1,F[B-](F)(F)F,2.860572743594244e-10,2.0087091434413743e-10,3.0468953202156395e-10,2.2397982786155715e-10,3.0403287621696127e-10,2.3289233191171965e-10,2.4930701401234136e-10,1.8350480099567127e-10,imidazolium,2
35,1-ethyl-3-methylimidazolium tetrafluoroborate,CC[n+]1ccn(C)c1.F[B-](F)(F)F,1.1433,0.091,0.0379,0.002,1283.5,0.6,CC[n+]1ccn(C)c1,F[B-](F)(F)F,2.860572743594244e-10,2.0087091434413743e-10,3.0480160381283213e-10,2.2375152119236103e-10,3.040948478607929e-10,2.327866478863568e-10,2.494380323632202e-10,1.8322684340831599e-10,imidazolium,2
36,1-ethyl-3-methylimidazolium tetrafluoroborate,CC[n+]1ccn(C)c1.F[B-](F)(F)F,1.592,0.13,0.0269,0.0014,1276.0,0.6,CC[n+]1ccn(C)c1,F[B-](F)(F)F,2.860572743594244e-10,2.0087091434413743e-10,3.0464127263196077e-10,2.235804827912132e-10,3.0419119802045736e-10,2.3256322148569927e-10,2.49323312215532e-10,1.8341557599848616e-10,imidazolium,2
37,1-ethyl-3-methylimidazolium tetrafluoroborate,CC[n+]1ccn(C)c1.F[B-](F)(F)F,2.109,0.17,0.0219,0.0002,1268.5,0.6,CC[n+]1ccn(C)c1,F[B-](F)(F)F,2.860572743594244e-10,2.0087091434413743e-10,3.047605550763407e-10,2.2395100093275039e-10,3.040948478607929e-10,2.3269262590495287e-10,2.49444340397687e-10,1.8344885048489983e-10,imidazolium,2
38,1-ethyl-3-methylimidazolium tetrafluoroborate,CC[n+]1ccn(C)c1.F[B-](F)(F)F,2.686,0.21,0.0166,0.0002,1261.0,0.6,CC[n+]1ccn(C)c1,F[B-](F)(F)F,2.860572743594244e-10,2.0087091434413743e-10,3.0484575339444124e-10,2.240042217432828e-10,3.04053536238513e-10,2.3283363040902846e-10,2.4947900796030794e-10,1.8353498832136768e-10,imidazolium,2
39,1-ethyl-3-methylimidazolium tetrafluoroborate,CC[n+]1ccn(C)c1.F[B-](F)(F)F,3.985,0.32,0.0102,0.0001,1246.0,0.6,CC[n+]1ccn(C)c1,F[B-](F)(F)F,2.860572743594244e-10,2.0087091434413743e-10,3.048653075775398e-10,2.2369629619676003e-10,3.0434248221115437e-10,2.3257499147516648e-10,2.4929417447302997e-10,1.8337568486782688e-10,imidazolium,2
40,1-ethyl-3-methylimidazolium tetrafluoroborate,CC[n+]1ccn(C)c1.F[B-](F)(F)F,4.691,0.38,0.00805,0.00044,1239.0,0.6,CC[n+]1ccn(C)c1,F[B-](F)(F)F,2.860572743594244e-10,2.0087091434413743e-10,3.0465762058934644e-10,2.2358921473621856e-10,3.0403976320278846e-10,2.3285711456173286e-10,2.4961004081316187e-10,1.83110700225704e-10,imidazolium,2
41,1-ethyl-3-methylimidazolium tetrafluoroborate,CC[n+]1ccn(C)c1.F[B-](F)(F)F,1.16,0.01,0.04734,0.00044,1283.5,0.5,CC[n+]1ccn(C)c1,F[B-](F)(F)F,2.860572743594244e-10,2.0087091434413743e-10,3.047547857081613e-10,2.2381585672717127e-10,3.0414991256962183e-10,2.3310341269062776e-10,2.495545241686982e-10,1.8338307990778207e-10,imidazolium,2
42,1-ethyl-3-methylimidazolium tetrafluoroborate,CC[n+]1ccn(C)c1.F[B-](F)(F)F,1.63,0.001,0.0369,0.0012,1279.6,1.1,CC[n+]1ccn(C)c1,F[B-](F)(F)F,2.860572743594244e-10,2.0087091434413743e-10,3.047717399481054e-10,2.2389022996789167e-10,3.041843178902213e-10,2.325514503047567e-10,2.494524965198005e-10,1.8343480721121167e-10,imidazolium,2
43,1-butyl-3-methylimidazolium bis(trifluoromethylsulfonyl)imide,CCCC[n+]1ccn(C)c1.O=S(=O)([N-]S(=O)(=O)C(F)(F)F)C(F)(F)F,0.207,0.026,0.1061,0.0044,1451.8,0.8,CCCC[n+]1ccn(C)c1,O=S(=O)([N-]S(=O)(=O)C(F)(F)F)C(F)(F)F,3.11189301388811e-10,3.004526117135466e-10,3.2959040436989397e-10,3.227056867567372e-10,3.3053945994259077e-10,3.3363931410472314e-10,2.5431507435316434e-10,2.3033400783639966e-10,imidazolium,4
44,1-butyl-3-methylimidazolium bis(trifluoromethylsulfonyl)imide,CCCC[n+]1ccn(C)c1.O=S(=O)([N-]S(=O)(=O)C(F)(F)F)C(F)(F)F,0.39,0.01,0.0438,0.0,1437.12,0.3,CCCC[n+]1ccn(C)c1,O=S(=O)([N-]S(=O)(=O)C(F)(F)F)C(F)(F)F,3.11189301388811e-10,3.004526117135466e-10,3.2943158964960016e-10,3.2306707371762407e-10,3.3041121959608513e-10,3.3363359493311377e-10,2.551057391241615e-10,2.3045620410745268e-10,imidazolium,4
45,1-butyl-3-methylimidazolium bis(trifluoromethylsulfonyl)imide,CCCC[n+]1ccn(C)c1.O=S(=O)([N-]S(=O)(=O)C(F)(F)F)C(F)(F)F,0.835,0.033,0.02039,0.00027,1413.58,0.29,CCCC[n+]1ccn(C)c1,O=S(=O)([N-]S(=O)(=O)C(F)(F)F)C(F)(F)F,3.11189301388811e-10,3.004526117135466e-10,3.2960512194138565e-10,3.227164119082593e-10,3.3070835214793155e-10,3.3377080097127446e-10,2.5498261203743857e-10,2.306683395264901e-10,imidazolium,4
46,1-butyl-3-methylimidazolium bis(trifluoromethylsulfonyl)imide,CCCC[n+]1ccn(C)c1.O=S(=O)([N-]S(=O)(=O)C(F)(F)F)C(F)(F)F,1.62,0.21,0.0106,0.0004,1390.4,0.6,CCCC[n+]1ccn(C)c1,O=S(=O)([N-]S(=O)(=O)C(F)(F)F)C(F)(F)F,3.11189301388811e-10,3.004526117135466e-10,3.2951961866796245e-10,3.2281384864262436e-10,3.3040538812380024e-10,3.3355350593415084e-10,2.5479084884040385e-10,2.3068511013296328e-10,imidazolium,4
47,1-butyl-3-methylimidazolium bis(trifluoromethylsulfonyl)imide,CCCC[n+]1ccn(C)c1.O=S(=O)([N-]S(=O)(=O)C(F)(F)F)C(F)(F)F,0.337,0.013,0.0638,0.0022,1439.23,0.61,CCCC[n+]1ccn(C)c1,O=S(=O)([N-]S(=O)(=O)C(F)(F)F)C(F)(F)F,3.11189301388811e-10,3.004526117135466e-10,3.2953728792635716e-10,3.2271010516291117e-10,3.307025311500575e-10,3.333473859954052e-10,2.5561127335784827e-10,2.3456876960482837e-10,imidazolium,4
48,1-butyl-3-methylimidazolium bis(trifluoromethylsulfonyl)imide,CCCC[n+]1ccn(C)c1.O=S(=O)([N-]S(=O)(=O)C(F)(F)F)C(F)(F)F,0.472,0.019,0.04054,0.00051,1432.51,0.3,CCCC[n+]1ccn(C)c1,O=S(=O)([N-]S(=O)(=O)C(F)(F)F)C(F)(F)F,3.11189301388811e-10,3.004526117135466e-10,3.2957339675966324e-10,3.2289647605451673e-10,3.3053945994259077e-10,3.33547783819521e-10,2.560185700993673e-10,2.346655672447658e-10,imidazolium,4
49,1-butyl-3-methylimidazolium bis(trifluoromethylsulfonyl)imide,CCCC[n+]1ccn(C)c1.O=S(=O)([N-]S(=O)(=O)C(F)(F)F)C(F)(F)F,0.552,0.022,0.03325,0.00042,1427.43,0.3,CCCC[n+]1ccn(C)c1,O=S(=O)([N-]S(=O)(=O)C(F)(F)F)C(F)(F)F,3.11189301388811e-10,3.004526117135466e-10,3.2948590664334605e-10,3.2304146564261993e-10,3.305569395544657e-10,3.3361071628567207e-10,2.5488640223204165e-10,2.346054738862833e-10,imidazolium,4
50,1-butyl-3-methylimidazolium bis(trifluoromethylsulfonyl)imide,CCCC[n+]1ccn(C)c1.O=S(=O)([N-]S(=O)(=O)C(F)(F)F)C(F)(F)F,0.64,0.026,0.028,0.00036,1422.86,0.3,CCCC[n+]1ccn(C)c1,O=S(=O)([N-]S(=O)(=O)C(F)(F)F)C(F)(F)F,3.11189301388811e-10,3.004526117135466e-10,3.2950483689116957e-10,3.2292330781186447e-10,3.3045203413975527e-10,3.3390789429714744e-10,2.541671965310077e-10,2.351393843091668e-10,imidazolium,4
51,1-butyl-3-methylimidazolium bis(trifluoromethylsulfonyl)imide,CCCC[n+]1ccn(C)c1.O=S(=O)([N-]S(=O)(=O)C(F)(F)F)C(F)(F)F,0.733,0.029,0.02375,0.00031,1417.91,0.29,CCCC[n+]1ccn(C)c1,O=S(=O)([N-]S(=O)(=O)C(F)(F)F)C(F)(F)F,3.11189301388811e-10,3.004526117135466e-10,3.2970549494731856e-10,3.2276188823763403e-10,3.3067924510909467e-10,3.3342757403272447e-10,2.5553658320057597e-10,2.2742122633285319e-10,imidazolium,4
52,1-butyl-3-methylimidazolium bis(trifluoromethylsulfonyl)imide,CCCC[n+]1ccn(C)c1.O=S(=O)([N-]S(=O)(=O)C(F)(F)F)C(F)(F)F,0.4017,0.0051,0.05173,0.00046,1436.35,0.22,CCCC[n+]1ccn(C)c1,O=S(=O)([N-]S(=O)(=O)C(F)(F)F)C(F)(F)F,3.11189301388811e-10,3.004526117135466e-10,3.29526121169898e-10,3.2306815670883526e-10,3.3041705086253646e-10,3.3392502304932166e-10,2.542651095290627e-10,2.3039854765209664e-10,imidazolium,4
53,1-butyl-3-methylimidazolium bis(trifluoromethylsulfonyl)imide,CCCC[n+]1ccn(C)c1.O=S(=O)([N-]S(=O)(=O)C(F)(F)F)C(F)(F)F,0.4876,0.0061,0.0418,0.00039,1431.2,0.22,CCCC[n+]1ccn(C)c1,O=S(=O)([N-]S(=O)(=O)C(F)(F)F)C(F)(F)F,3.11189301388811e-10,3.004526117135466e-10,3.2961850261428487e-10,3.2287120024397176e-10,3.3045786396587965e-10,3.3365075185975794e-10,2.564187545778424e-10,2.2735903855952568e-10,imidazolium,4
54,1-butyl-3-methylimidazolium bis(trifluoromethylsulfonyl)imide,CCCC[n+]1ccn(C)c1.O=S(=O)([N-]S(=O)(=O)C(F)(F)F)C(F)(F)F,0.5812,0.007,0.0343,0.00032,1426.42,0.22,CCCC[n+]1ccn(C)c1,O=S(=O)([N-]S(=O)(=O)C(F)(F)F)C(F)(F)F,3.11189301388811e-10,3.004526117135466e-10,3.293663615639253e-10,3.2289218758034285e-10,3.306501329452378e-10,3.33324468040262e-10,2.5420000409105117e-10,2.347774003980073e-10,imidazolium,4
55,1-butyl-3-methylimidazolium bis(trifluoromethylsulfonyl)imide,CCCC[n+]1ccn(C)c1.O=S(=O)([N-]S(=O)(=O)C(F)(F)F)C(F)(F)F,0.6839,0.008,0.0261,0.0002,1421.66,0.22,CCCC[n+]1ccn(C)c1,O=S(=O)([N-]S(=O)(=O)C(F)(F)F)C(F)(F)F,3.11189301388811e-10,3.004526117135466e-10,3.2950283506951033e-10,3.2297873902316916e-10,3.3069088853950536e-10,3.3355350593415084e-10,2.5496741116794593e-10,2.3041127615921967e-10,imidazolium,4
56,1-butyl-3-methylimidazolium bis(trifluoromethylsulfonyl)imide,CCCC[n+]1ccn(C)c1.O=S(=O)([N-]S(=O)(=O)C(F)(F)F)C(F)(F)F,0.7955,0.0092,0.02405,0.00022,1416.91,0.22,CCCC[n+]1ccn(C)c1,O=S(=O)([N-]S(=O)(=O)C(F)(F)F)C(F)(F)F,3.11189301388811e-10,3.004526117135466e-10,3.295299112805526e-10,3.2295550025055187e-10,3.3067924510909467e-10,3.338507857608617e-10,2.5447463971114645e-10,2.3068239254755247e-10,imidazolium,4
57,1-butyl-3-methylimidazolium bis(trifluoromethylsulfonyl)imide,CCCC[n+]1ccn(C)c1.O=S(=O)([N-]S(=O)(=O)C(F)(F)F)C(F)(F)F,0.921,0.011,0.0205,0.00019,1412.59,0.23,CCCC[n+]1ccn(C)c1,O=S(=O)([N-]S(=O)(=O)C(F)(F)F)C(F)(F)F,3.11189301388811e-10,3.004526117135466e-10,3.294617426373664e-10,3.2291659388367617e-10,3.3060354281739193e-10,3.3343330027395035e-10,2.5497138814407863e-10,2.3058736280573023e-10,imidazolium,4
58,1-butyl-3-methylimidazolium bis(trifluoromethylsulfonyl)imide,CCCC[n+]1ccn(C)c1.O=S(=O)([N-]S(=O)(=O)C(F)(F)F)C(F)(F)F,1.075,0.013,0.01764,0.00016,1407.88,0.22,CCCC[n+]1ccn(C)c1,O=S(=O)([N-]S(=O)(=O)C(F)(F)F)C(F)(F)F,3.11189301388811e-10,3.004526117135466e-10,3.2964808768791543e-10,3.231268902807316e-10,3.3051615091725435e-10,3.3363931410472314e-10,2.5605413110202637e-10,2.2731810554248726e-10,imidazolium,4
59,1-butyl-3-methylimidazolium bis(trifluoromethylsulfonyl)imide,CCCC[n+]1ccn(C)c1.O=S(=O)([N-]S(=O)(=O)C(F)(F)F)C(F)(F)F,1.242,0.014,0.01533,0.00014,1403.19,0.22,CCCC[n+]1ccn(C)c1,O=S(=O)([N-]S(=O)(=O)C(F)(F)F)C(F)(F)F,3.11189301388811e-10,3.004526117135466e-10,3.296432657729506e-10,3.2276771311500285e-10,3.3045203413975527e-10,3.3361071628567207e-10,2.549916883902948e-10,2.3038100022263416e-10,imidazolium,4
60,1-butyl-3-methylimidazolium bis(trifluoromethylsulfonyl)imide,CCCC[n+]1ccn(C)c1.O=S(=O)([N-]S(=O)(=O)C(F)(F)F)C(F)(F)F,1.413,0.016,0.01343,0.00012,1398.42,0.28,CCCC[n+]1ccn(C)c1,O=S(=O)([N-]S(=O)(=O)C(F)(F)F)C(F)(F)F,3.11189301388811e-10,3.004526117135466e-10,3.2941716092140445e-10,3.2317272218851155e-10,3.3051032314719787e-10,3.33324468040262e-10,2.5526621008012176e-10,2.3065582989053714e-10,imidazolium,4
61,1-butyl-3-methylimidazolium bis(trifluoromethylsulfonyl)imide,CCCC[n+]1ccn(C)c1.O=S(=O)([N-]S(=O)(=O)C(F)(F)F)C(F)(F)F,1.592,0.018,0.01185,0.00011,1393.82,0.28,CCCC[n+]1ccn(C)c1,O=S(=O)([N-]S(=O)(=O)C(F)(F)F)C(F)(F)F,3.11189301388811e-10,3.004526117135466e-10,3.296116767116031e-10,3.2295129710010765e-10,3.3062101565410404e-10,3.3377080097127446e-10,2.542779519938344e-10,2.3070461834390583e-10,imidazolium,4
62,1-butyl-3-methylimidazolium bis(trifluoromethylsulfonyl)imide,CCCC[n+]1ccn(C)c1.O=S(=O)([N-]S(=O)(=O)C(F)(F)F)C(F)(F)F,1.784,0.019,0.01053,0.0001,1389.21,0.22,CCCC[n+]1ccn(C)c1,O=S(=O)([N-]S(=O)(=O)C(F)(F)F)C(F)(F)F,3.11189301388811e-10,3.004526117135466e-10,3.294957083933909e-10,3.2274221518813867e-10,3.3052197848180376e-10,3.3391360407646284e-10,2.5583278364479845e-10,2.3027521497285047e-10,imidazolium,4
63,1-butyl-3-methylimidazolium bis(trifluoromethylsulfonyl)imide,CCCC[n+]1ccn(C)c1.O=S(=O)([N-]S(=O)(=O)C(F)(F)F)C(F)(F)F,1.708,0.068,0.00941,9e-05,1384.59,0.22,CCCC[n+]1ccn(C)c1,O=S(=O)([N-]S(=O)(=O)C(F)(F)F)C(F)(F)F,3.11189301388811e-10,3.004526117135466e-10,3.295536549281442e-10,3.2281763319624715e-10,3.3055111322257867e-10,3.3383364938952675e-10,2.5562606640057567e-10,2.34901897421319e-10,imidazolium,4
64,1-butyl-3-methylimidazolium bis(trifluoromethylsulfonyl)imide,CCCC[n+]1ccn(C)c1.O=S(=O)([N-]S(=O)(=O)C(F)(F)F)C(F)(F)F,0.376,0.022,0.0607,0.0013,1441.5,0.6,CCCC[n+]1ccn(C)c1,O=S(=O)([N-]S(=O)(=O)C(F)(F)F)C(F)(F)F,3.11189301388811e-10,3.004526117135466e-10,3.2956382246612656e-10,3.2302767389123837e-10,3.3077236960441183e-10,3.3355350593415084e-10,2.5601558665312587e-10,2.2735178398450576e-10,imidazolium,4
65,1-butyl-3-methylimidazolium bis(trifluoromethylsulfonyl)imide,CCCC[n+]1ccn(C)c1.O=S(=O)([N-]S(=O)(=O)C(F)(F)F)C(F)(F)F,0.55,0.041,0.03976,0.00088,1432.0,0.6,CCCC[n+]1ccn(C)c1,O=S(=O)([N-]S(=O)(=O)C(F)(F)F)C(F)(F)F,3.11189301388811e-10,3.004526117135466e-10,3.294567796084493e-10,3.2307132339956284e-10,3.304695230010813e-10,3.336221560016276e-10,2.555338586314233e-10,2.3029399902112087e-10,imidazolium,4
66,1-butyl-3-methylimidazolium bis(trifluoromethylsulfonyl)imide,CCCC[n+]1ccn(C)c1.O=S(=O)([N-]S(=O)(=O)C(F)(F)F)C(F)(F)F,0.795,0.041,0.02771,0.00061,1421.15,0.6,CCCC[n+]1ccn(C)c1,O=S(=O)([N-]S(=O)(=O)C(F)(F)F)C(F)(F)F,3.11189301388811e-10,3.004526117135466e-10,3.2940858926326515e-10,3.2287495216515515e-10,3.305860681335591e-10,3.3377080097127446e-10,2.560919703378857e-10,2.347171408181922e-10,imidazolium,4
67,1-butyl-3-methylimidazolium bis(trifluoromethylsulfonyl)imide,CCCC[n+]1ccn(C)c1.O=S(=O)([N-]S(=O)(=O)C(F)(F)F)C(F)(F)F,0.999,0.041,0.02026,0.00045,1411.81,0.59,CCCC[n+]1ccn(C)c1,O=S(=O)([N-]S(=O)(=O)C(F)(F)F)C(F)(F)F,3.11189301388811e-10,3.004526117135466e-10,3.29399921557668e-10,3.22977358174214e-10,3.307025311500575e-10,3.3365647044321713e-10,2.54505267344583e-10,2.3084794653542558e-10,imidazolium,4
68,1-butyl-3-methylimidazolium bis(trifluoromethylsulfonyl)imide,CCCC[n+]1ccn(C)c1.O=S(=O)([N-]S(=O)(=O)C(F)(F)F)C(F)(F)F,1.252,0.042,0.0153,0.0003,1402.53,0.58,CCCC[n+]1ccn(C)c1,O=S(=O)([N-]S(=O)(=O)C(F)(F)F)C(F)(F)F,3.11189301388811e-10,3.004526117135466e-10,3.295654581631574e-10,3.2275358051194893e-10,3.307549127556564e-10,3.3336457239397114e-10,2.549438061370573e-10,2.3459815967683803e-10,imidazolium,4
69,1-butyl-3-methylimidazolium bis(trifluoromethylsulfonyl)imide,CCCC[n+]1ccn(C)c1.O=S(=O)([N-]S(=O)(=O)C(F)(F)F)C(F)(F)F,1.619,0.042,0.01263,0.00029,1393.0,1.5,CCCC[n+]1ccn(C)c1,O=S(=O)([N-]S(=O)(=O)C(F)(F)F)C(F)(F)F,3.11189301388811e-10,3.004526117135466e-10,3.296302249582296e-10,3.2293985990239845e-10,3.3067342308639713e-10,3.3377080097127446e-10,2.552926838755001e-10,2.3494645405139277e-10,imidazolium,4
70,1-butyl-3-methylimidazolium bis(trifluoromethylsulfonyl)imide,CCCC[n+]1ccn(C)c1.O=S(=O)([N-]S(=O)(=O)C(F)(F)F)C(F)(F)F,1.921,0.042,0.0095,0.00048,1381.2,3.2,CCCC[n+]1ccn(C)c1,O=S(=O)([N-]S(=O)(=O)C(F)(F)F)C(F)(F)F,3.11189301388811e-10,3.004526117135466e-10,3.2968499843688366e-10,3.2268159754560624e-10,3.3055111322257867e-10,3.3365647044321713e-10,2.5659398788357887e-10,2.3048887702109423e-10,imidazolium,4
71,1-butyl-3-methylimidazolium bis(trifluoromethylsulfonyl)imide,CCCC[n+]1ccn(C)c1.O=S(=O)([N-]S(=O)(=O)C(F)(F)F)C(F)(F)F,0.1995,0.008,0.109,0.0014,1449.71,0.81,CCCC[n+]1ccn(C)c1,O=S(=O)([N-]S(=O)(=O)C(F)(F)F)C(F)(F)F,3.11189301388811e-10,3.004526117135466e-10,3.2946472692990307e-10,3.2291450186129246e-10,3.304695230010813e-10,3.3391360407646284e-10,2.5548495586463967e-10,2.2722803360153944e-10,imidazolium,4
72,1-butyl-3-methylimidazolium bis(trifluoromethylsulfonyl)imide,CCCC[n+]1ccn(C)c1.O=S(=O)([N-]S(=O)(=O)C(F)(F)F)C(F)(F)F,0.331,0.007,0.06511,0.00061,1441.13,0.23,CCCC[n+]1ccn(C)c1,O=S(=O)([N-]S(=O)(=O)C(F)(F)F)C(F)(F)F,3.11189301388811e-10,3.004526117135466e-10,3.2958344285293206e-10,3.2282301595094267e-10,3.3055111322257867e-10,3.33324468040262e-10,2.545884732420213e-10,2.2728726041752887e-10,imidazolium,4
73,1-butyl-3-methylimidazolium bis(trifluoromethylsulfonyl)imide,CCCC[n+]1ccn(C)c1.O=S(=O)([N-]S(=O)(=O)C(F)(F)F)C(F)(F)F,2.033,0.081,0.00765,7e-05,1375.37,0.22,CCCC[n+]1ccn(C)c1,O=S(=O)([N-]S(=O)(=O)C(F)(F)F)C(F)(F)F,3.11189301388811e-10,3.004526117135466e-10,3.2948550042898453e-10,3.227977600638727e-10,3.304695230010813e-10,3.3381079815738e-10,2.5449942413289047e-10,2.3482071320915423e-10,imidazolium,4
74,1-butyl-3-methylimidazolium bis(trifluoromethylsulfonyl)imide,CCCC[n+]1ccn(C)c1.O=S(=O)([N-]S(=O)(=O)C(F)(F)F)C(F)(F)F,2.377,0.095,0.00634,6e-05,1366.3,1.1,CCCC[n+]1ccn(C)c1,O=S(=O)([N-]S(=O)(=O)C(F)(F)F)C(F)(F)F,3.11189301388811e-10,3.004526117135466e-10,3.2948200860055557e-10,3.2299420920884034e-10,3.3069088853950536e-10,3.3385649749372447e-10,2.5424613710834635e-10,2.30465855366018e-10,imidazolium,4
75,1-butyl-3-methylimidazolium bis(trifluoromethylsulfonyl)imide,CCCC[n+]1ccn(C)c1.O=S(=O)([N-]S(=O)(=O)C(F)(F)F)C(F)(F)F,0.19,0.02,0.0919,0.0023,1451.1,0.7,CCCC[n+]1ccn(C)c1,O=S(=O)([N-]S(=O)(=O)C(F)(F)F)C(F)(F)F,3.11189301388811e-10,3.004526117135466e-10,3.2953246454909286e-10,3.228466361968896e-10,3.3059189323343576e-10,3.3384507383255236e-10,2.543696605292053e-10,2.2742431268448835e-10,imidazolium,4
76,1-butyl-3-methylimidazolium bis(trifluoromethylsulfonyl)imide,CCCC[n+]1ccn(C)c1.O=S(=O)([N-]S(=O)(=O)C(F)(F)F)C(F)(F)F,0.265,0.006,0.08344,0.00091,1445.93,0.24,CCCC[n+]1ccn(C)c1,O=S(=O)([N-]S(=O)(=O)C(F)(F)F)C(F)(F)F,3.11189301388811e-10,3.004526117135466e-10,3.2961393205362967e-10,3.229709380931904e-10,3.3056276568097283e-10,3.3385649749372447e-10,2.555414016548638e-10,2.347565768196339e-10,imidazolium,4
77,1-butyl-3-methylimidazolium bis(trifluoromethylsulfonyl)imide,CCCC[n+]1ccn(C)c1.O=S(=O)([N-]S(=O)(=O)C(F)(F)F)C(F)(F)F,0.4225,0.0085,0.0511,0.0015,1436.4,0.79,CCCC[n+]1ccn(C)c1,O=S(=O)([N-]S(=O)(=O)C(F)(F)F)C(F)(F)F,3.11189301388811e-10,3.004526117135466e-10,3.2949104010932867e-10,3.2275834929175433e-10,3.3067924510909467e-10,3.3355350593415084e-10,2.561192393284489e-10,2.304611988038265e-10,imidazolium,4
78,1-butyl-3-methylimidazolium bis(trifluoromethylsulfonyl)imide,CCCC[n+]1ccn(C)c1.O=S(=O)([N-]S(=O)(=O)C(F)(F)F)C(F)(F)F,0.406,0.041,0.0487,0.0011,1435.21,0.61,CCCC[n+]1ccn(C)c1,O=S(=O)([N-]S(=O)(=O)C(F)(F)F)C(F)(F)F,3.11189301388811e-10,3.004526117135466e-10,3.2942682361735064e-10,3.2275014409026275e-10,3.307025311500575e-10,3.3343330027395035e-10,2.5589275611586556e-10,2.2743743282325767e-10,imidazolium,4
79,1-butyl-3-methylimidazolium bis(trifluoromethylsulfonyl)imide,CCCC[n+]1ccn(C)c1.O=S(=O)([N-]S(=O)(=O)C(F)(F)F)C(F)(F)F,0.158,0.015,0.1398,0.0048,1453.69,0.21,CCCC[n+]1ccn(C)c1,O=S(=O)([N-]S(=O)(=O)C(F)(F)F)C(F)(F)F,3.11189301388811e-10,3.004526117135466e-10,3.2955193891193967e-10,3.2273667755446364e-10,3.3045203413975527e-10,3.339193136605154e-10,2.542134298580407e-10,2.3026157593353887e-10,imidazolium,4
80,1-butyl-3-methylimidazolium bis(trifluoromethylsulfonyl)imide,CCCC[n+]1ccn(C)c1.O=S(=O)([N-]S(=O)(=O)C(F)(F)F)C(F)(F)F,0.2073,0.0083,0.106,0.011,1450.9,2.9,CCCC[n+]1ccn(C)c1,O=S(=O)([N-]S(=O)(=O)C(F)(F)F)C(F)(F)F,3.11189301388811e-10,3.004526117135466e-10,3.2941530924511144e-10,3.2287273885032033e-10,3.3049866699049113e-10,3.3365075185975794e-10,2.552686914204041e-10,2.2751892897513446e-10,imidazolium,4
81,1-butyl-3-methylimidazolium bis(trifluoromethylsulfonyl)imide,CCCC[n+]1ccn(C)c1.O=S(=O)([N-]S(=O)(=O)C(F)(F)F)C(F)(F)F,0.337,0.01,0.0629,0.0026,1439.23,0.61,CCCC[n+]1ccn(C)c1,O=S(=O)([N-]S(=O)(=O)C(F)(F)F)C(F)(F)F,3.11189301388811e-10,3.004526117135466e-10,3.2955063335382114e-10,3.2300233988260617e-10,3.307025311500575e-10,3.3387934247104315e-10,2.5593752513088555e-10,2.3035039562885456e-10,imidazolium,4
82,1-butyl-3-methylimidazolium bis(trifluoromethylsulfonyl)imide,CCCC[n+]1ccn(C)c1.O=S(=O)([N-]S(=O)(=O)C(F)(F)F)C(F)(F)F,0.4,0.012,0.05122,0.00012,1434.23,0.21,CCCC[n+]1ccn(C)c1,O=S(=O)([N-]S(=O)(=O)C(F)(F)F)C(F)(F)F,3.11189301388811e-10,3.004526117135466e-10,3.2959518059122027e-10,3.2305946239370647e-10,3.306326631859753e-10,3.3366218883065985e-10,2.5490725020422216e-10,2.3064429349989816e-10,imidazolium,4
83,1-butyl-3-methylimidazolium bis(trifluoromethylsulfonyl)imide,CCCC[n+]1ccn(C)c1.O=S(=O)([N-]S(=O)(=O)C(F)(F)F)C(F)(F)F,0.472,0.014,0.04188,0.00074,1429.65,0.6,CCCC[n+]1ccn(C)c1,O=S(=O)([N-]S(=O)(=O)C(F)(F)F)C(F)(F)F,3.11189301388811e-10,3.004526117135466e-10,3.2942485583103915e-10,3.228213217984174e-10,3.3061519158040556e-10,3.3365647044321713e-10,2.550173551386478e-10,2.345290966000908e-10,imidazolium,4
84,1-butyl-3-methylimidazolium bis(trifluoromethylsulfonyl)imide,CCCC[n+]1ccn(C)c1.O=S(=O)([N-]S(=O)(=O)C(F)(F)F)C(F)(F)F,0.552,0.017,0.03458,0.00067,1424.88,0.6,CCCC[n+]1ccn(C)c1,O=S(=O)([N-]S(=O)(=O)C(F)(F)F)C(F)(F)F,3.11189301388811e-10,3.004526117135466e-10,3.2947354894508126e-10,3.228940783302364e-10,3.3054528668529297e-10,3.333473859954052e-10,2.5515375536779585e-10,2.3052667181505086e-10,imidazolium,4
85,1-butyl-3-methylimidazolium bis(trifluoromethylsulfonyl)imide,CCCC[n+]1ccn(C)c1.O=S(=O)([N-]S(=O)(=O)C(F)(F)F)C(F)(F)F,0.64,0.019,0.02898,0.00062,1420.12,0.59,CCCC[n+]1ccn(C)c1,O=S(=O)([N-]S(=O)(=O)C(F)(F)F)C(F)(F)F,3.11189301388811e-10,3.004526117135466e-10,3.2939869658310907e-10,3.22741804439157e-10,3.306501329452378e-10,3.33547783819521e-10,2.5455754940729065e-10,2.3437886038703704e-10,imidazolium,4
86,1-butyl-3-methylimidazolium bis(trifluoromethylsulfonyl)imide,CCCC[n+]1ccn(C)c1.O=S(=O)([N-]S(=O)(=O)C(F)(F)F)C(F)(F)F,0.733,0.022,0.02436,0.00019,1415.13,0.2,CCCC[n+]1ccn(C)c1,O=S(=O)([N-]S(=O)(=O)C(F)(F)F)C(F)(F)F,3.11189301388811e-10,3.004526117135466e-10,3.2958906135981875e-10,3.2293011944128784e-10,3.3044620410792436e-10,3.3393073224289847e-10,2.5484019375536606e-10,2.3475680356338193e-10,imidazolium,4
87,1-butyl-3-methylimidazolium bis(trifluoromethylsulfonyl)imide,CCCC[n+]1ccn(C)c1.O=S(=O)([N-]S(=O)(=O)C(F)(F)F)C(F)(F)F,0.835,0.025,0.0211,0.00057,1411.9,1.8,CCCC[n+]1ccn(C)c1,O=S(=O)([N-]S(=O)(=O)C(F)(F)F)C(F)(F)F,3.11189301388811e-10,3.004526117135466e-10,3.296009495903331e-10,3.2291034109842445e-10,3.3042288192317227e-10,3.3342757403272447e-10,2.5508473812411136e-10,2.3017713900102383e-10,imidazolium,4
88,1-butyl-3-methylimidazolium bis(trifluoromethylsulfonyl)imide,CCCC[n+]1ccn(C)c1.O=S(=O)([N-]S(=O)(=O)C(F)(F)F)C(F)(F)F,1.181,0.047,0.01534,0.00064,1403.9,2.8,CCCC[n+]1ccn(C)c1,O=S(=O)([N-]S(=O)(=O)C(F)(F)F)C(F)(F)F,3.11189301388811e-10,3.004526117135466e-10,3.2951201964977114e-10,3.2279696842371936e-10,3.3045786396587965e-10,3.3335311499183145e-10,2.5441844944967147e-10,2.2733098729553296e-10,imidazolium,4
89,1-butyl-3-methylimidazolium bis(trifluoromethylsulfonyl)imide,CCCC[n+]1ccn(C)c1.O=S(=O)([N-]S(=O)(=O)C(F)(F)F)C(F)(F)F,1.213,0.12,0.01394,0.00011,1396.35,0.19,CCCC[n+]1ccn(C)c1,O=S(=O)([N-]S(=O)(=O)C(F)(F)F)C(F)(F)F,3.11189301388811e-10,3.004526117135466e-10,3.295114351450201e-10,3.228878575318193e-10,3.3053363299445393e-10,3.3381651125872043e-10,2.541989696255345e-10,2.303348041896376e-10,imidazolium,4
90,1-butyl-3-methylimidazolium bis(trifluoromethylsulfonyl)imide,CCCC[n+]1ccn(C)c1.O=S(=O)([N-]S(=O)(=O)C(F)(F)F)C(F)(F)F,1.356,0.13,0.01198,0.0005,1393.9,3.2,CCCC[n+]1ccn(C)c1,O=S(=O)([N-]S(=O)(=O)C(F)(F)F)C(F)(F)F,3.11189301388811e-10,3.004526117135466e-10,3.2952476089975726e-10,3.2307294786673647e-10,3.3049866699049113e-10,3.3386792037317684e-10,2.5419545193941103e-10,2.3065822989642247e-10,imidazolium,4
91,1-butyl-3-methylimidazolium bis(trifluoromethylsulfonyl)imide,CCCC[n+]1ccn(C)c1.O=S(=O)([N-]S(=O)(=O)C(F)(F)F)C(F)(F)F,1.63,0.16,0.00952,0.0004,1385.2,2.7,CCCC[n+]1ccn(C)c1,O=S(=O)([N-]S(=O)(=O)C(F)(F)F)C(F)(F)F,3.11189301388811e-10,3.004526117135466e-10,3.295385633068023e-10,3.231745394069903e-10,3.3052197848180376e-10,3.3374222568253424e-10,2.551546556818989e-10,2.3040638180910944e-10,imidazolium,4
92,1-butyl-3-methylimidazolium bis(trifluoromethylsulfonyl)imide,CCCC[n+]1ccn(C)c1.O=S(=O)([N-]S(=O)(=O)C(F)(F)F)C(F)(F)F,0.944,0.028,0.016,0.0016,1407.0,20.0,CCCC[n+]1ccn(C)c1,O=S(=O)([N-]S(=O)(=O)C(F)(F)F)C(F)(F)F,3.11189301388811e-10,3.004526117135466e-10,3.2950758597254807e-10,3.2312003147713457e-10,3.3045203413975527e-10,3.3377080097127446e-10,2.5564520856692216e-10,2.3062133523697047e-10,imidazolium,4
93,1-hexyl-3-methylimidazolium bis[(trifluoromethyl)sulfonyl]imide,CCCCCC[n+]1ccn(C)c1.O=S(=O)([N-]S(=O)(=O)C(F)(F)F)C(F)(F)F,0.1034,0.0041,0.151,0.004,1385.89,0.29,CCCCCC[n+]1ccn(C)c1,O=S(=O)([N-]S(=O)(=O)C(F)(F)F)C(F)(F)F,3.3280941561701976e-10,3.004526117135466e-10,3.5108304756799856e-10,3.229737838738413e-10,3.5336987091831336e-10,3.3377080097127446e-10,2.572731774466779e-10,2.3059667940390863e-10,imidazolium,6
94,1-hexyl-3-methylimidazolium bis[(trifluoromethyl)sulfonyl]imide,CCCCCC[n+]1ccn(C)c1.O=S(=O)([N-]S(=O)(=O)C(F)(F)F)C(F)(F)F,0.1354,0.0054,0.115,0.002,1381.26,0.29,CCCCCC[n+]1ccn(C)c1,O=S(=O)([N-]S(=O)(=O)C(F)(F)F)C(F)(F)F,3.3280941561701976e-10,3.004526117135466e-10,3.5120058188288624e-10,3.230296097808915e-10,3.534412319996875e-10,3.3342757403272447e-10,2.5932624952184656e-10,2.306290763614877e-10,imidazolium,6
95,1-hexyl-3-methylimidazolium bis[(trifluoromethyl)sulfonyl]imide,CCCCCC[n+]1ccn(C)c1.O=S(=O)([N-]S(=O)(=O)C(F)(F)F)C(F)(F)F,0.176,0.005,0.086,0.002,1376.54,0.28,CCCCCC[n+]1ccn(C)c1,O=S(=O)([N-]S(=O)(=O)C(F)(F)F)C(F)(F)F,3.3280941561701976e-10,3.004526117135466e-10,3.511357003274643e-10,3.2275553290758516e-10,3.53471806500878e-10,3.3363359493311377e-10,2.5769712918786113e-10,2.2728412830283542e-10,imidazolium,6
96,1-hexyl-3-methylimidazolium bis[(trifluoromethyl)sulfonyl]imide,CCCCCC[n+]1ccn(C)c1.O=S(=O)([N-]S(=O)(=O)C(F)(F)F)C(F)(F)F,0.221,0.007,0.07,0.0016,1372.01,0.28,CCCCCC[n+]1ccn(C)c1,O=S(=O)([N-]S(=O)(=O)C(F)(F)F)C(F)(F)F,3.3280941561701976e-10,3.004526117135466e-10,3.510321789256637e-10,3.2280614635063497e-10,3.533647725952337e-10,3.338507857608617e-10,2.5837546222139155e-10,2.3038498731678766e-10,imidazolium,6
97,1-hexyl-3-methylimidazolium bis[(trifluoromethyl)sulfonyl]imide,CCCCCC[n+]1ccn(C)c1.O=S(=O)([N-]S(=O)(=O)C(F)(F)F)C(F)(F)F,0.273,0.008,0.0562,0.0012,1367.39,0.28,CCCCCC[n+]1ccn(C)c1,O=S(=O)([N-]S(=O)(=O)C(F)(F)F)C(F)(F)F,3.3280941561701976e-10,3.004526117135466e-10,3.5104305118517115e-10,3.2274758017239816e-10,3.5353293964054405e-10,3.33324468040262e-10,2.5942397382595634e-10,2.3079094375230127e-10,imidazolium,6
98,1-hexyl-3-methylimidazolium bis[(trifluoromethyl)sulfonyl]imide,CCCCCC[n+]1ccn(C)c1.O=S(=O)([N-]S(=O)(=O)C(F)(F)F)C(F)(F)F,0.398,0.012,0.0362,0.0007,1358.07,0.28,CCCCCC[n+]1ccn(C)c1,O=S(=O)([N-]S(=O)(=O)C(F)(F)F)C(F)(F)F,3.3280941561701976e-10,3.004526117135466e-10,3.51140689819996e-10,3.2290475008355435e-10,3.5341065220787536e-10,3.333187380590321e-10,2.5857952306433947e-10,2.3046529480425736e-10,imidazolium,6
99,1-hexyl-3-methylimidazolium bis[(trifluoromethyl)sulfonyl]imide,CCCCCC[n+]1ccn(C)c1.O=S(=O)([N-]S(=O)(=O)C(F)(F)F)C(F)(F)F,0.553,0.017,0.02546,0.00056,1348.94,0.27,CCCCCC[n+]1ccn(C)c1,O=S(=O)([N-]S(=O)(=O)C(F)(F)F)C(F)(F)F,3.3280941561701976e-10,3.004526117135466e-10,3.5104031707006127e-10,3.2305294619712807e-10,3.5354312644186474e-10,3.3342757403272447e-10,2.5831663908997137e-10,2.2713469143205003e-10,imidazolium,6
100,1-hexyl-3-methylimidazolium bis[(trifluoromethyl)sulfonyl]imide,CCCCCC[n+]1ccn(C)c1.O=S(=O)([N-]S(=O)(=O)C(F)(F)F)C(F)(F)F,0.723,0.029,0.0186,0.0004,1341.0,0.6,CCCCCC[n+]1ccn(C)c1,O=S(=O)([N-]S(=O)(=O)C(F)(F)F)C(F)(F)F,3.3280941561701976e-10,3.004526117135466e-10,3.5101339717232755e-10,3.228470736952635e-10,3.5338516500493354e-10,3.3393073224289847e-10,2.5844902566723187e-10,2.2724846812834704e-10,imidazolium,6
101,1-hexyl-3-methylimidazolium bis[(trifluoromethyl)sulfonyl]imide,CCCCCC[n+]1ccn(C)c1.O=S(=O)([N-]S(=O)(=O)C(F)(F)F)C(F)(F)F,0.931,0.037,0.01422,0.00031,1331.4,4.0,CCCCCC[n+]1ccn(C)c1,O=S(=O)([N-]S(=O)(=O)C(F)(F)F)C(F)(F)F,3.3280941561701976e-10,3.004526117135466e-10,3.5110038244325087e-10,3.228910205698313e-10,3.5352784601973216e-10,3.3363359493311377e-10,2.583424494999953e-10,2.3031307593824696e-10,imidazolium,6
102,1-hexyl-3-methylimidazolium bis[(trifluoromethyl)sulfonyl]imide,CCCCCC[n+]1ccn(C)c1.O=S(=O)([N-]S(=O)(=O)C(F)(F)F)C(F)(F)F,1.0204,0.041,0.01241,0.00027,1325.0,4.0,CCCCCC[n+]1ccn(C)c1,O=S(=O)([N-]S(=O)(=O)C(F)(F)F)C(F)(F)F,3.3280941561701976e-10,3.004526117135466e-10,3.5102552420199203e-10,3.2311697418955965e-10,3.534412319996875e-10,3.336221560016276e-10,2.587263102472886e-10,2.2705336622537037e-10,imidazolium,6
103,1-hexyl-3-methylimidazolium bis[(trifluoromethyl)sulfonyl]imide,CCCCCC[n+]1ccn(C)c1.O=S(=O)([N-]S(=O)(=O)C(F)(F)F)C(F)(F)F,1.169,0.047,0.011,0.0002,1322.5,4.0,CCCCCC[n+]1ccn(C)c1,O=S(=O)([N-]S(=O)(=O)C(F)(F)F)C(F)(F)F,3.3280941561701976e-10,3.004526117135466e-10,3.50938456025893e-10,3.2283330992801256e-10,3.53349476743228e-10,3.3384507383255236e-10,2.5922332039486435e-10,2.2737321371797382e-10,imidazolium,6
104,1-hexyl-3-methylimidazolium bis[(trifluoromethyl)sulfonyl]imide,CCCCCC[n+]1ccn(C)c1.O=S(=O)([N-]S(=O)(=O)C(F)(F)F)C(F)(F)F,0.33,0.01,0.0414,0.0042,1362.63,0.28,CCCCCC[n+]1ccn(C)c1,O=S(=O)([N-]S(=O)(=O)C(F)(F)F)C(F)(F)F,3.3280941561701976e-10,3.004526117135466e-10,3.5107713666590923e-10,3.2311166584034287e-10,3.5331378127104416e-10,3.3363931410472314e-10,2.5817349732524203e-10,2.3078037341497863e-10,imidazolium,6
105,1-hexyl-3-methylimidazolium bis[(trifluoromethyl)sulfonyl]imide,CCCCCC[n+]1ccn(C)c1.O=S(=O)([N-]S(=O)(=O)C(F)(F)F)C(F)(F)F,0.0776,0.0015,0.211,0.01,1390.3,0.19,CCCCCC[n+]1ccn(C)c1,O=S(=O)([N-]S(=O)(=O)C(F)(F)F)C(F)(F)F,3.3280941561701976e-10,3.004526117135466e-10,3.509482548232861e-10,3.2288935347931585e-10,3.5342594276525207e-10,3.3335311499183145e-10,2.5843868594087227e-10,2.3434213454365856e-10,imidazolium,6
106,1-hexyl-3-methylimidazolium bis[(trifluoromethyl)sulfonyl]imide,CCCCCC[n+]1ccn(C)c1.O=S(=O)([N-]S(=O)(=O)C(F)(F)F)C(F)(F)F,0.1359,0.0027,0.1167,0.0055,1381.7,2.8,CCCCCC[n+]1ccn(C)c1,O=S(=O)([N-]S(=O)(=O)C(F)(F)F)C(F)(F)F,3.3280941561701976e-10,3.004526117135466e-10,3.509666458206605e-10,3.2296870438676515e-10,3.53471806500878e-10,3.3360499613347663e-10,2.588995476712936e-10,2.304056002470078e-10,imidazolium,6
107,1-hexyl-3-methylimidazolium bis[(trifluoromethyl)sulfonyl]imide,CCCCCC[n+]1ccn(C)c1.O=S(=O)([N-]S(=O)(=O)C(F)(F)F)C(F)(F)F,0.2178,0.0044,0.07046,0.00082,1371.64,0.18,CCCCCC[n+]1ccn(C)c1,O=S(=O)([N-]S(=O)(=O)C(F)(F)F)C(F)(F)F,3.3280941561701976e-10,3.004526117135466e-10,3.510273942567682e-10,3.227760236024533e-10,3.53283179410316e-10,3.33547783819521e-10,2.5958996475092845e-10,2.273724789116124e-10,imidazolium,6
108,1-hexyl-3-methylimidazolium bis[(trifluoromethyl)sulfonyl]imide,CCCCCC[n+]1ccn(C)c1.O=S(=O)([N-]S(=O)(=O)C(F)(F)F)C(F)(F)F,0.3275,0.0066,0.0504,0.0007,1360.0,1.5,CCCCCC[n+]1ccn(C)c1,O=S(=O)([N-]S(=O)(=O)C(F)(F)F)C(F)(F)F,3.3280941561701976e-10,3.004526117135466e-10,3.5106568375251927e-10,3.2292739422869354e-10,3.5364496218400683e-10,3.3336457239397114e-10,2.5894646291113464e-10,2.343717800379748e-10,imidazolium,6
109,1-hexyl-3-methylimidazolium bis[(trifluoromethyl)sulfonyl]imide,CCCCCC[n+]1ccn(C)c1.O=S(=O)([N-]S(=O)(=O)C(F)(F)F)C(F)(F)F,0.466,0.0093,0.03022,0.00024,1353.31,0.17,CCCCCC[n+]1ccn(C)c1,O=S(=O)([N-]S(=O)(=O)C(F)(F)F)C(F)(F)F,3.3280941561701976e-10,3.004526117135466e-10,3.5107618629391526e-10,3.230477685308398e-10,3.5359405164515643e-10,3.333473859954052e-10,2.5808794876696157e-10,2.3035925260031118e-10,imidazolium,6
110,1-hexyl-3-methylimidazolium bis[(trifluoromethyl)sulfonyl]imide,CCCCCC[n+]1ccn(C)c1.O=S(=O)([N-]S(=O)(=O)C(F)(F)F)C(F)(F)F,0.634,0.013,0.02214,0.00091,1345.0,2.7,CCCCCC[n+]1ccn(C)c1,O=S(=O)([N-]S(=O)(=O)C(F)(F)F)C(F)(F)F,3.3280941561701976e-10,3.004526117135466e-10,3.5103790487661064e-10,3.2308356407380876e-10,3.5335967412503343e-10,3.337593714429385e-10,2.5802177340398944e-10,2.2734674008994726e-10,imidazolium,6
111,1-hexyl-3-methylimidazolium bis[(trifluoromethyl)sulfonyl]imide,CCCCCC[n+]1ccn(C)c1.O=S(=O)([N-]S(=O)(=O)C(F)(F)F)C(F)(F)F,0.83,0.017,0.0164,0.00068,1335.25,0.17,CCCCCC[n+]1ccn(C)c1,O=S(=O)([N-]S(=O)(=O)C(F)(F)F)C(F)(F)F,3.3280941561701976e-10,3.004526117135466e-10,3.5100410947127234e-10,3.2299744654407604e-10,3.5353293964054405e-10,3.3383936170877963e-10,2.5853916448721515e-10,2.30504224129284e-10,imidazolium,6
112,1-hexyl-3-methylimidazolium bis[(trifluoromethyl)sulfonyl]imide,CCCCCC[n+]1ccn(C)c1.O=S(=O)([N-]S(=O)(=O)C(F)(F)F)C(F)(F)F,1.054,0.021,0.01259,0.00052,1327.0,2.7,CCCCCC[n+]1ccn(C)c1,O=S(=O)([N-]S(=O)(=O)C(F)(F)F)C(F)(F)F,3.3280941561701976e-10,3.004526117135466e-10,3.5092479720348277e-10,3.2293467300627436e-10,3.5348709176820516e-10,3.335935552405656e-10,2.5850100378728246e-10,2.347664803129446e-10,imidazolium,6
113,1-hexyl-3-methylimidazolium bis[(trifluoromethyl)sulfonyl]imide,CCCCCC[n+]1ccn(C)c1.O=S(=O)([N-]S(=O)(=O)C(F)(F)F)C(F)(F)F,1.304,0.026,0.00996,0.00041,1318.2,2.7,CCCCCC[n+]1ccn(C)c1,O=S(=O)([N-]S(=O)(=O)C(F)(F)F)C(F)(F)F,3.3280941561701976e-10,3.004526117135466e-10,3.510220429629077e-10,3.2289731482546445e-10,3.5338006712315235e-10,3.3361643624171693e-10,2.60149764766264e-10,2.3470092852917085e-10,imidazolium,6
114,1-hexyl-3-methylimidazolium bis[(trifluoromethyl)sulfonyl]imide,CCCCCC[n+]1ccn(C)c1.O=S(=O)([N-]S(=O)(=O)C(F)(F)F)C(F)(F)F,0.0281,0.0011,0.613,0.013,1403.1,0.2,CCCCCC[n+]1ccn(C)c1,O=S(=O)([N-]S(=O)(=O)C(F)(F)F)C(F)(F)F,3.3280941561701976e-10,3.004526117135466e-10,3.5081119851461044e-10,3.227433340200845e-10,3.5343103932370997e-10,3.3365075185975794e-10,2.5863037347086304e-10,2.2727235246040118e-10,imidazolium,6
115,1-hexyl-3-methylimidazolium bis[(trifluoromethyl)sulfonyl]imide,CCCCCC[n+]1ccn(C)c1.O=S(=O)([N-]S(=O)(=O)C(F)(F)F)C(F)(F)F,0.0584,0.0023,0.2912,0.0059,1394.0,0.2,CCCCCC[n+]1ccn(C)c1,O=S(=O)([N-]S(=O)(=O)C(F)(F)F)C(F)(F)F,3.3280941561701976e-10,3.004526117135466e-10,3.51008264585725e-10,3.2307693694468283e-10,3.533545755077017e-10,3.3365075185975794e-10,2.5760109484679843e-10,2.2738724166045919e-10,imidazolium,6
